Repository: neethukvarghese/nife-mo-alkaline-oer-data

# Data and Plot Scripts for the Manuscript

This repository contains the raw data and plotting scripts for the figures in the following manuscript:

**Varghese, N. K., Mkrtchian, E., Singh, A., Savio, L., Boccia, M., Marzocchi, V., & Comite, A., *NiFe on CeO2, TiO2 and ZrO2 Supports as Efficient Oxygen Evolution Reaction Catalysts in Alkaline Media*. ACS Appl. Energy Mater. 2025; doi:10.1021/acsaem.4c03268**

Each folder corresponds to a specific figure in the paper, with the folder name matching the figure number/details. Inside each folder, you will find the raw data files and the Python scripts used to generate the plots for that figure.

The **XPS plots** were generated using a commercial software. The folder `fig_3_and_si_xps` contains only the raw XPS data.

If you use this data, please cite the above article.

File: fig_2_xrd_bet/BET/Ni50Fe50_CeO2.txt
Relative Pressure (p/p°)	Absolute Pressure (mmHg)	Quantity Adsorbed (cm³/g STP)	
0.0105075576475485	8.04105091094971	11.8611241206263	
0.0331917364071295	25.3991680145264	14.0104411605089	
0.0636017932737382	48.6679153442383	15.593029365653	
0.0789145984927772	60.3837356567383	16.2420882874936	
0.10003662109375	76.5441818237305	17.0410800444083	
0.120029907226562	91.8397674560547	17.7378360169068	
0.140101688777071	107.194801330566	18.4127468013446	
0.160098266601563	122.491790771484	19.0665991480321	
0.180143232908631	137.824615478516	19.7011035487877	
0.20019998182662	153.165908813477	20.3346890883833	
0.248537217153008	190.142303466797	21.831814182793	
0.300903312217551	230.19905090332	23.494291132932	
0.351008338373526	268.520751953125	25.1142821934312	
0.400848104551209	306.636688232422	26.8438044931414	
0.451383792404393	345.286407470703	28.6803853354781	
0.500995187701888	383.222442626953	30.6705898586535	
0.551514993133021	421.850494384766	32.8645845079134	
0.601378819650612	459.973937988281	35.2769537384528	
0.651442026386506	498.247039794922	38.0411760377961	
0.701509108036173	536.513610839844	41.2652760298234	
0.751467943218091	574.693603515625	45.1453846313004	
0.80102000326437	612.551147460938	50.0499755670608	
0.823114486838652	629.423706054688	52.6334853734258	
0.850675522545572	650.458923339844	56.7477202123936	
0.876236470501727	669.962280273438	61.6355547572683	
0.900856401122346	688.735229492188	67.8172253754653	
0.925261047865246	707.33203125	76.2567308749837	
0.949606681517744	725.862487792969	88.513147035496	
0.970521168568793	741.775573730469	103.639302225193	
0.979039909545748	748.221557617188	112.735540617601	
0.986292377734281	753.736145019531	121.982637688888	
0.991106669805965	757.415283203125	129.882843026706	
0.980593321025324	749.380859375	127.208872605406	
0.974067163523481	744.393493652344	123.55749386579	
0.954672863905979	729.572143554688	109.638672551104	
0.926880807715518	708.333129882813	94.0488237330992	
0.897065884695952	685.548217773438	83.9008105522561	
0.868727539453411	663.891723632813	77.2990367869123	
0.853911046252154	652.568786621094	74.7136349828359	
0.826653139357059	631.737976074219	70.6286313655096	
0.798858767028804	610.497192382813	67.4308117992074	
0.750728225669132	573.715270996094	62.8484664395566	
0.699029314637256	534.206359863281	58.9008772942222	
0.650263153186798	496.938690185547	55.7026491209361	
0.59975142250794	458.337036132813	52.6713386542732	
0.549362327331927	419.8291015625	49.8841291622572	
0.500110775280005	382.190490722656	47.1371126863864	
0.448238393514047	342.549011230469	30.1013748885226	
0.39267516630668	300.086944580078	26.7923834755892	
0.337997342671149	258.301513671875	24.8102688034565	
0.303692626471506	232.08544921875	23.6485918547793	
0.249542462952178	190.703262329102	21.8964300513653	
0.199695623553812	152.609725952148	20.3231786356912	
0.139904855854765	106.916923522949	18.4114651127567

File: fig_2_xrd_bet/BET/Ni90Fe10_CeO2.txt
Relative Pressure (p/p°)	Absolute Pressure (mmHg)	Quantity Adsorbed (cm³/g STP)	
0.0108457493965677	8.3397216796875	3.79617427843083	
0.0322433464168065	24.7926044464111	4.45572393506701	
0.0668446312465356	51.3976898193359	5.01854097834103	
0.0798490242482325	61.3955268859863	5.18894327318337	
0.100222327386181	77.0595779418945	5.42277413825971	
0.120320348502035	92.5116119384766	5.63673303232095	
0.140225987692072	107.814140319824	5.84628279799241	
0.160235155220433	123.196975708008	6.03677284451322	
0.18022770334108	138.566680908203	6.22086112893615	
0.200344208423407	154.029571533203	6.4077468421789	
0.249949385586974	192.165054321289	6.85128457170563	
0.300903930419697	231.337066650391	7.30387144115191	
0.351044773186958	269.879516601563	7.73409900556869	
0.40089814074231	308.202728271484	8.17917515633814	
0.451168917182752	346.841979980469	8.63855798805283	
0.501285600455568	385.365417480469	9.10934870155333	
0.551331226730378	423.828491210938	9.6282416233881	
0.601600708315057	462.461883544922	10.1917514038159	
0.651555128600043	500.857055664063	10.8198393577969	
0.701622787296824	539.332214355469	11.5668212159554	
0.751604921045589	577.739868164063	12.5054090726667	
0.8015166903016	616.091674804688	13.7779753083676	
0.821857938799582	631.712646484375	14.4473303873206	
0.851476863282475	654.463928222656	15.6374638018267	
0.875975177415757	673.278442382813	16.9532824395184	
0.901078785267364	692.549377441406	18.7281071571717	
0.925481810126323	711.272399902344	21.2011388011041	
0.948658518812954	729.05126953125	25.3297701669719	
0.973332900926957	747.962280273438	32.5439210059676	
0.98118935317367	753.94775390625	37.5582824289822	
0.990298888911697	760.895202636719	45.0288649894566	
0.995166271625027	764.582458496094	51.4289502412946	
0.983734447995871	755.7734375	48.4330737170077	
0.97696938856232	750.541625976563	44.6659386924734	
0.970975517424292	745.894165039063	41.1640529019603	
0.956790305635895	734.946655273438	33.968022307065	
0.92245726716557	708.509155273438	23.9385024246988	
0.896499162129861	688.532104492188	20.3055054587592	
0.867638638745366	666.343627929688	17.690167061749	
0.853911269475675	655.786010742188	16.8002730639626	
0.826634932092202	634.823791503906	15.3972821697111	
0.799457030088582	613.952209472656	14.3350020524835	
0.74902491845477	575.222290039063	12.9173783601974	
0.699459024957398	537.157592773438	11.8967305460756	
0.649456247241657	498.757385253906	11.0802047897383	
0.599238723090034	460.192260742188	10.3970535194477	
0.549309064071928	421.848205566406	9.80060110519966	
0.499468180689972	383.572326660156	9.24060104883078	
0.450068359375	345.635559082031	8.55855608004048	
0.398187896137433	305.79296875	8.03536151292194	
0.350054931640625	268.82958984375	7.5852572767038	
0.299217109361967	229.787216186523	7.12109694652138	
0.24945015931531	191.568115234375	6.65907648859896	
0.199566795559565	153.259613037109	6.1944235594319	
0.139712783397541	107.294036865234	5.6075519948164

File: fig_2_xrd_bet/BET/coll_CeO2.txt
Relative Pressure (p/p°)	Absolute Pressure (mmHg)	Quantity Adsorbed (cm³/g STP)	
0.00962913047670077	7.43850946426392	25.7296436304293	
0.0293692949009656	22.6864910125732	29.9197338298321	
0.0626725872805871	48.4090309143066	33.8740784394812	
0.0834349666134329	64.4429473876953	35.8256482348389	
0.0992950731936946	76.6897125244141	37.2285390214727	
0.119137103552659	92.0115051269531	38.8599849984859	
0.138598465379964	107.03653717041	40.4688017133926	
0.158474498340464	122.381317138672	42.0418510879894	
0.178745201064412	138.029602050781	43.598709859913	
0.198925431403432	153.608001708984	45.1304962988964	
0.248425043712474	191.818405151367	48.9485909910635	
0.300580207667021	232.077911376953	52.9768452185758	
0.353060286440353	272.584289550781	57.1980115292787	
0.400442850871758	309.148712158203	61.2794821894308	
0.451637374777363	348.651641845703	65.8710545570811	
0.500556705454304	386.381103515625	70.5735341953161	
0.550686122169443	425.044250488281	75.7360746214228	
0.600341920792398	463.336059570313	81.2970287555028	
0.651129102755955	502.495239257813	87.3973715792616	
0.701051897995231	540.976440429688	93.8065018949513	
0.752961468954368	580.984130859375	100.461779072482	
0.804336692781314	620.57861328125	106.327652244862	
0.818776015750602	631.695434570313	107.714033212196	
0.851085748810213	656.585815429688	110.264189749746	
0.877160661417553	676.676391601563	111.581289219115	
0.899211016418924	693.673889160156	112.275287104288	
0.925876722838211	714.231079101563	112.697145866099	
0.949638588171405	732.547485351563	112.899111327504	
0.97563131016576	752.584045410156	113.055864716506	
0.996942479523027	768.950927734375	113.376380250249	
0.974001592210984	751.242309570313	113.147129912387	
0.933865361989044	720.278686523438	112.952192294327	
0.9085497637896	700.739929199219	112.803678302922	
0.900603267624325	694.6044921875	112.73773121535	
0.873714417577392	673.853393554688	112.600440728762	
0.851003278416471	656.331237792969	112.467195445907	
0.8247819485908	636.096252441406	112.317561266725	
0.800393666804073	617.281494140625	112.159148022357	
0.750418623586812	578.728759765625	111.832153057189	
0.699742548045285	539.636840820313	111.444948161161	
0.649456892965798	500.847473144531	111.008741250422	
0.600945761810221	463.419311523438	110.381807531603	
0.555136008061216	428.024810791016	99.2673060733928	
0.503084402579173	387.884338378906	79.7816684953558	
0.427083165113343	329.286437988281	64.4206619377028	
0.404604303835226	311.954956054688	62.027163824454	
0.342766872900417	264.277526855469	56.5410447400155	
0.303934792232084	234.337509155273	53.3874600712659	
0.251233547293328	193.704193115234	49.223069163386	
0.20008056640625	154.264862060547	45.2373821420387	
0.140591638017813	108.397903442383	40.5907708822559
