Repository: neethukvarghese/nife-mo-alkaline-oer-data

# Data and Plot Scripts for the Manuscript

This repository contains the raw data and plotting scripts for the figures in the following manuscript:

**Varghese, N. K., Mkrtchian, E., Singh, A., Savio, L., Boccia, M., Marzocchi, V., & Comite, A., *NiFe on CeO2, TiO2 and ZrO2 Supports as Efficient Oxygen Evolution Reaction Catalysts in Alkaline Media*. ACS Appl. Energy Mater. 2025; doi:10.1021/acsaem.4c03268**

Each folder corresponds to a specific figure in the paper, with the folder name matching the figure number/details. Inside each folder, you will find the raw data files and the Python scripts used to generate the plots for that figure.

The **XPS plots** were generated using a commercial software. The folder `fig_3_and_si_xps` contains only the raw XPS data.

If you use this data, please cite the above article.

File: fig_si_overpotential_tafel_slope_ctr/fe_percentage_overpotential_tafel_ctr.txt
0 0.405 0.397 0.107 0.096 57 47.2
10 0.329 0.333 0.065 0.067 8.87 11.8
25 0.403 0.405 0.095 0.094 36.4 48.7
50 0.36 0.374 0.064 0.071 17.5 8.53
75 0.375 0.395 0.085 0.096 30 45.8
90 0.392 0.391 0.078 0.081 32.8 41.6
100 0.374 0.411 0.080 0.103 36.6 59.6

File: fig_si_overpotential_tafel_slope_ctr/tafel_eta_file.txt
Ni$_{100}$/CeO$_2$	0.107	0.405	0.605	#3498db
Ni$_{90}$Fe$_{10}$/CeO$_2$	0.065	0.329	0.383	#e74c3c
Ni$_{75}$Fe$_{25}$/CeO$_2$	0.095	0.403	0.585	#2ecc71
Ni$_{50}$Fe$_{50}$/CeO$_2$	0.064	0.36	0.446	#1abc9c
Ni$_{25}$Fe$_{75}$/CeO$_2$	0.085	0.375	0.527	#9b59b6
Ni$_{10}$Fe$_{90}$/CeO$_2$	0.078	0.392	0.552	#f1c40f
Fe$_{100}$/CeO$_2$	0.08	0.374	0.556	#e67e22

File: fig_si_overpotential_tafel_slope_ctr/tafel_eta_file_after.txt
Ni$_{100}$/CeO$_2$	0.096	0.397	0.397	#3498db
Ni$_{90}$Fe$_{10}$/CeO$_2$	0.067	0.333	0.333	#e74c3c
Ni$_{75}$Fe$_{25}$/CeO$_2$	0.094	0.405	0.405	#2ecc71
Ni$_{50}$Fe$_{50}$/CeO$_2$	0.071	0.374	0.374	#1abc9c
Ni$_{25}$Fe$_{75}$/CeO$_2$	0.096	0.395	0.395	#9b59b6
Ni$_{10}$Fe$_{90}$/CeO$_2$	0.081	0.391	0.391	#f1c40f
Fe$_{100}$/CeO$_2$	0.103	0.411	0.411	#e67e22
